Repository: yukino25/MechE

# MechE


Format: 
Course     
    Topic Number
        Assignment                                          Date Complete(MM/DD/YY)

# ESG-111
ESG-111:
    Topic 3:
        Part4                                                   2/8/26
        recording Data                                          2/9/26
        Responding to Sensor Input                              2/10/26

    Topic 4:
        Using Compiler Errors to Diagnose Syntax Bugs           2/10/26
        Using the Serial Monitor to Find Bugs                   2/11/26 

    Topic 5:
        CLC - Checkpoint                                        3/2/26 
        Creating Libraries                                      3/5/26
        Writing a Function to Assess Physical Data              3/5/26

    Topic 6:
        Fitting and Interpreting Data from an External Source   3/24/26
        MATLAB On Ramp                                          3/24/26
        Solving Systems of Equations Using MATLAB               3/23/26
        Graphical User Interface and Event-Driven Programming   3/28/26
    
    Topic 7:
        CLC – Basic Software Engineering                        4/--/26 Incomplete
        Modeling Real-World Problems                            4/--/26 Incomplete
        Object-Oriented Programming                             4/6/26

# MAT-262
MAT-262:
    Topic 2:
        Project 1 - Intro. to MATLAB                            1/13/26

    Topic 5:
        Project 2 - What a Drag                                 3/3/26

File: ESG-111/Topic 6/Fitting and interpretting data/ESG-111_TensileTest Data.csv
Specimen,"w_i 
[mm]","t_i 
[mm]","Time 
[sec]","Extension 
[mm]","Strain 
[%]","Load 
[N]","Axial Strain 
[--]"
1018 cold drawn steel,4,0.25,0,0.02175,0.2916798,0,0
,,,0.1,0.03168749,0.3085475,13.4810798,0.001265045
,,,0.2,0.04293749,0.3343097,35.1053304,0.00137067
,,,0.3,0.05481249,0.3699358,64.0536026,0.001516737
,,,0.4,0.06668749,0.4124948,99.1865497,0.001691229
,,,0.5,0.07831249,0.4606062,138.676066,0.001888485
,,,0.6,0.08937499,0.511676,179.917611,0.002097872
,,,0.7,0.09981249,0.562854,219.802931,0.002307701
,,,0.8,0.1096875,0.6124501,255.425692,0.002511045
,,,0.9,0.1190625,0.659716,284.380641,0.002704836
,,,1,0.128,0.7039357,305.813918,0.002886136
,,,1.1,0.13675,0.7450797,320.228851,0.003129335
,,,1.2,0.145375,0.783865,329.091982,0.003449006
,,,1.3,0.154,0.8207672,334.407635,0.003775529
,,,1.4,0.1625625,0.8562793,337.712009,0.004110141
,,,1.5,0.17125,0.8910188,340.078207,0.004455094
,,,1.6,0.18,0.925466,342.492769,0.004812423
,,,1.7,0.1886875,0.9597155,345.119512,0.005182464
,,,1.8,0.1974375,0.993824,347.739942,0.005565414
,,,1.9,0.20625,1.028028,350.624662,0.005962562
,,,2,0.215,1.062279,353.677479,0.006373674
,,,2.1,0.2236875,1.096476,356.606176,0.006798151
,,,2.2,0.2324375,1.130528,359.430013,0.007235379
,,,2.3,0.241125,1.164423,362.180448,0.007685192
,,,2.4,0.2498125,1.198231,364.634921,0.008147971
,,,2.5,0.258375,1.232048,366.920762,0.008624336
,,,2.6,0.267,1.265516,369.232176,0.009111715
,,,2.7,0.2755625,1.298663,371.254262,0.009610106
,,,2.8,0.284125,1.331598,373.263722,0.010120145
,,,2.9,0.29275,1.364269,375.254778,0.010641298
,,,3,0.3013124,1.396875,377.107804,0.011175
,,,3.1,0.3098749,1.429382,378.743299,0.011720932
,,,3.2,0.318375,1.461729,380.489004,0.012278524
,,,3.3,0.3269374,1.494006,382.213523,0.012848452
,,,3.4,0.3355,1.525952,383.889999,0.013428378
,,,3.5,0.3439999,1.557771,385.526992,0.014019939
,,,3.6,0.352625,1.589756,387.218555,0.014625755
,,,3.7,0.3611874,1.621843,388.753577,0.015245324
,,,3.8,0.3698124,1.65395,390.264738,0.01587792
,,,3.9,0.3783749,1.686029,391.702818,0.016523084
,,,4,0.3869375,1.71825,393.122494,0.0171825
,,,4.1,0.3955624,1.750531,394.526869,0.017855416
,,,4.2,0.4041249,1.782627,395.97383,0.018539321
,,,4.3,0.4126874,1.814788,397.266283,0.019236753
,,,4.4,0.4213124,1.846959,398.441678,0.019947157
,,,4.5,0.4298749,1.879149,399.466096,0.020670639
,,,4.6,0.438375,1.911281,400.445681,0.021406347
,,,4.7,0.4468749,1.943318,401.492355,0.022153825
,,,4.8,0.4553124,1.97518,402.51474,0.022912088
,,,4.9,0.4638125,2.006738,403.78697,0.023679508
,,,5,0.4723124,2.038369,405.07525,0.024460428
,,,5.1,0.480875,2.069937,406.270761,0.025253231
,,,5.2,0.4894374,2.101717,407.321073,0.026061291
,,,5.3,0.4979374,2.133795,408.347203,0.026885817
,,,5.4,0.5064999,2.165704,409.343266,0.027721011
,,,5.5,0.5149999,2.197595,410.191669,0.028568735
,,,5.6,0.5235624,2.229519,411.023915,0.029429651
,,,5.7,0.5321249,2.261451,411.909768,0.030303443
,,,5.8,0.5406874,2.293216,412.689798,0.031187738
,,,5.9,0.5492499,2.325054,413.482454,0.032085745
,,,6,0.55775,2.356784,414.316305,0.032994976
,,,6.1,0.5662499,2.388665,415.068087,0.033919043
,,,6.2,0.5748124,2.420633,415.881394,0.034857115
,,,6.3,0.5833124,2.452576,416.738036,0.03580761
,,,6.4,0.591875,2.484478,417.491316,0.036770274
,,,6.5,0.6003749,2.516309,418.179219,0.037744635
,,,6.6,0.6089374,2.548268,418.916984,0.03822402
,,,6.7,0.6174374,2.580266,419.645868,0.03870399
,,,6.8,0.6259374,2.612213,420.374003,0.039183195
,,,6.9,0.6344999,2.644057,421.027345,0.039660855
,,,7,0.6429999,2.675663,421.649336,0.040134945
,,,7.1,0.6514999,2.707204,422.283204,0.04060806
,,,7.2,0.6600624,2.738805,422.979132,0.041082075
,,,7.3,0.6686249,2.770581,423.66971,0.041558715
,,,7.4,0.6771874,2.802603,424.150247,0.042039045
,,,7.5,0.6857499,2.834607,424.777374,0.042519105
,,,7.6,0.6942499,2.866558,425.438634,0.04299837
,,,7.7,0.7027499,2.89841,426.025957,0.04347615
,,,7.8,0.7113124,2.930135,426.509597,0.043952025
,,,7.9,0.7198124,2.961933,426.939737,0.044428995
,,,8,0.7283749,2.993757,427.406471,0.044906355
,,,8.1,0.7369374,3.025617,427.971324,0.045384255
,,,8.2,0.7454999,3.057504,428.414625,0.04586256
,,,8.3,0.7539999,3.089616,428.939139,0.04634424
,,,8.4,0.7625623,3.121449,429.460015,0.046821735
,,,8.5,0.7710623,3.153276,429.945046,0.04729914
,,,8.6,0.7796249,3.185115,430.308525,0.047776725
,,,8.7,0.7881874,3.217051,430.667831,0.048255765
,,,8.8,0.7967499,3.249074,431.021252,0.04873611
,,,8.9,0.8052499,3.281027,431.50318,0.049215405
,,,9,0.8138124,3.312955,432.14304,0.049694325
,,,9.1,0.8223124,3.344885,432.645298,0.050173275
,,,9.2,0.8308124,3.376787,433.034992,0.050651805
,,,9.3,0.8393123,3.408568,433.515315,0.05112852
,,,9.4,0.8478749,3.440407,434.0776,0.051606105
,,,9.5,0.8564374,3.472253,434.569265,0.052083795
,,,9.6,0.8649374,3.504089,435.0085,0.052561335
,,,9.7,0.8734374,3.536112,435.415528,0.05304168
,,,9.8,0.8819374,3.568172,435.537936,0.05352258
,,,9.9,0.8904374,3.60027,435.729787,0.05400405
,,,10,0.8989374,3.632263,436.127506,0.054483945
,,,10.1,0.9074374,3.664156,436.369005,0.05496234
,,,10.2,0.9159999,3.696012,436.634793,0.05544018
,,,10.3,0.9245623,3.727888,436.852431,0.05591832
,,,10.4,0.9331874,3.759922,437.195366,0.05639883
,,,10.5,0.9416874,3.79199,437.579175,0.05687985
,,,10.6,0.9502499,3.824019,438.011348,0.057360285
,,,10.7,0.9588124,3.856105,438.400614,0.057841575
,,,10.8,0.9673124,3.888177,438.668756,0.058322655
,,,10.9,0.9758749,3.920281,438.930906,0.058804215
,,,11,0.9844373,3.952209,439.126074,0.059283135
,,,11.1,0.9929999,3.984261,439.306262,0.059763915
,,,11.2,1.0015,4.016356,439.583927,0.06024534
,,,11.3,1.01,4.048504,439.868333,0.06072756
,,,11.4,1.0185,4.080629,440.158945,0.061209435
,,,11.5,1.027062,4.112752,440.4869,0.06169128
,,,11.6,1.035562,4.144954,440.622683,0.06217431
,,,11.7,1.044125,4.177077,440.806937,0.062656155
,,,11.8,1.052687,4.209049,440.939296,0.063135735
,,,11.9,1.061187,4.241023,441.127937,0.063615345
,,,12,1.06975,4.273137,441.274527,0.064097055
,,,12.1,1.07825,4.305324,441.467876,0.06457986
,,,12.2,1.086812,4.337628,441.664863,0.06506442
,,,12.3,1.095312,4.369896,441.960183,0.06554844
,,,12.4,1.103875,4.402106,442.213238,0.06603159
,,,12.5,1.112437,4.434511,442.472606,0.066517665
,,,12.6,1.121,4.46685,442.628719,0.06700275
,,,12.7,1.1295,4.499035,442.627007,0.067485525
,,,12.8,1.138,4.531301,442.662638,0.067969515
,,,12.9,1.1465,4.563495,442.656325,0.068452425
,,,13,1.155,4.595486,442.699767,0.06893229
,,,13.1,1.163562,4.627436,442.916442,0.06941154
,,,13.2,1.172062,4.65948,443.093634,0.0698922
,,,13.3,1.180625,4.691526,443.148953,0.07037289
,,,13.4,1.189125,4.723674,443.126804,0.07085511
,,,13.5,1.197687,4.755791,443.322721,0.071336865
,,,13.6,1.206187,4.788002,443.469846,0.07182003
,,,13.7,1.21475,4.820186,443.708349,0.07230279
,,,13.8,1.223312,4.852257,443.887574,0.072783855
,,,13.9,1.231875,4.884379,443.930695,0.073265685
,,,14,1.240375,4.916752,443.962367,0.07375128
,,,14.1,1.248937,4.94914,443.938185,0.0742371
,,,14.2,1.257437,4.981351,443.781537,0.074720265
,,,14.3,1.265937,5.013543,443.861145,0.075203145
,,,14.4,1.274437,5.04586,443.965149,0.0756879
,,,14.5,1.283,5.07809,444.061984,0.07617135
,,,14.6,1.291562,5.110272,444.078462,0.07665408
,,,14.7,1.300125,5.142472,444.204508,0.07713708
,,,14.8,1.308625,5.174824,444.439159,0.07762236
,,,14.9,1.317125,5.207152,444.556752,0.07810728
,,,15,1.325687,5.23942,444.624911,0.0785913
,,,15.1,1.334187,5.271719,444.70377,0.079075785
,,,15.2,1.34275,5.304195,444.715861,0.079562925
,,,15.3,1.351312,5.336596,444.593881,0.08004894
,,,15.4,1.359875,5.36892,444.358588,0.0805338
,,,15.5,1.368375,5.4013,444.263572,0.0810195
,,,15.6,1.376937,5.433535,444.191561,0.081503025
,,,15.7,1.385437,5.465752,444.02646,0.08198628
,,,15.8,1.393937,5.497979,443.91518,0.082469685
,,,15.9,1.402437,5.530173,444.026674,0.082952595
,,,16,1.411,5.562602,444.080709,0.08343903
,,,16.1,1.4195,5.595009,444.161494,0.083925135
,,,16.2,1.428062,5.627462,444.068083,0.08441193
,,,16.3,1.436562,5.659914,443.997356,0.08489871
,,,16.4,1.445062,5.692411,443.925345,0.085386165
,,,16.5,1.453625,5.724708,443.969643,0.08587062
,,,16.6,1.462125,5.756983,443.8253,0.086354745
,,,16.7,1.470687,5.789337,443.810641,0.086840055
,,,16.8,1.47925,5.821709,443.690801,0.087325635
,,,16.9,1.487875,5.85398,443.724827,0.0878097
,,,17,1.496437,5.886336,443.753075,0.08829504
,,,17.1,1.505,5.91897,443.75361,0.08878455
,,,17.2,1.513562,5.951611,443.771265,0.089274165
,,,17.3,1.522062,5.984185,443.703534,0.089762775
,,,17.4,1.530625,6.016877,443.599744,0.090253155
,,,17.5,1.539125,6.049414,443.614831,0.09074121
,,,17.6,1.547687,6.082042,443.591291,0.09123063
,,,17.7,1.556187,6.114724,443.573101,0.09172086
,,,17.8,1.564687,6.147306,443.428009,0.09220959
,,,17.9,1.573187,6.179984,443.261196,0.09269976
,,,18,1.581687,6.212419,443.119849,0.093186285
,,,18.1,1.59025,6.24494,442.955925,0.0936741
,,,18.2,1.59875,6.277473,442.680935,0.094162095
,,,18.3,1.607312,6.310012,442.527818,0.09465018
,,,18.4,1.615812,6.342524,442.375771,0.09513786
,,,18.5,1.624312,6.375053,442.238383,0.095625795
,,,18.6,1.632812,6.407498,442.107415,0.09611247
,,,18.7,1.641312,6.439968,442.025881,0.09659952
,,,18.8,1.649812,6.472499,441.845158,0.097087485
,,,18.9,1.658375,6.505079,441.612433,0.097576185
,,,19,1.666937,6.537725,441.484889,0.098065875
,,,19.1,1.6755,6.570496,441.414269,0.09855744
,,,19.2,1.684,6.60323,441.280626,0.09904845
,,,19.3,1.692562,6.635962,441.009916,0.09953943
,,,19.4,1.701062,6.668487,440.760713,0.100027305
,,,19.5,1.709562,6.701089,440.56608,0.100516335
,,,19.6,1.718125,6.733648,440.272686,0.10100472
,,,19.7,1.726687,6.766328,440.00433,0.10149492
,,,19.8,1.735312,6.798972,439.826282,0.10198458
,,,19.9,1.743875,6.831624,439.700985,0.10247436
,,,20,1.752437,6.86442,439.548082,0.1029663
,,,20.1,1.760937,6.897133,439.46612,0.103456995
,,,20.2,1.7695,6.929747,439.302303,0.103946205
,,,20.3,1.778,6.962321,438.97285,0.104434815
,,,20.4,1.786562,6.994984,438.792127,0.10492476
,,,20.5,1.795062,7.027593,438.673036,0.105413895
,,,20.6,1.803625,7.060127,438.580374,0.105901905
,,,20.7,1.812125,7.092851,438.471555,0.106392765
,,,20.8,1.820625,7.125633,438.124019,0.106884495
,,,20.9,1.829125,7.158223,437.478809,0.107373345
,,,21,1.837687,7.19073,436.870835,0.10786095
,,,21.1,1.846187,7.223293,436.502006,0.108349395
,,,21.2,1.85475,7.255784,436.313793,0.10883676
,,,21.3,1.863312,7.288305,436.112954,0.109324575
,,,21.4,1.871875,7.320875,435.944536,0.109813125
,,,21.5,1.880375,7.353546,435.721976,0.11030319
,,,21.6,1.888875,7.386389,435.432648,0.110795835
,,,21.7,1.897437,7.419258,435.101269,0.11128887
,,,21.8,1.906,7.452083,434.738539,0.111781245
,,,21.9,1.914562,7.484894,434.391538,0.11227341
,,,22,1.923062,7.517625,434.065081,0.112764375
,,,22.1,1.931625,7.550278,433.796297,0.11325417
,,,22.2,1.940125,7.58297,433.580906,0.11374455
,,,22.3,1.948625,7.615633,433.18094,0.114234495
,,,22.4,1.957125,7.64839,432.624861,0.11472585
,,,22.5,1.965687,7.681163,432.161979,0.115217445
,,,22.6,1.974187,7.713965,431.641745,0.115709475
,,,22.7,1.98275,7.74659,431.228297,0.11619885
,,,22.8,1.991312,7.779273,430.852085,0.116689095
,,,22.9,1.999875,7.811981,430.545851,0.117179715
,,,23,2.008375,7.84472,430.010744,0.1176708
,,,23.1,2.016937,7.87731,429.482057,0.11815965
,,,23.2,2.0255,7.909862,428.984293,0.11864793
,,,23.3,2.034062,7.942507,428.47508,0.119137605
,,,23.4,2.042562,7.975127,428.088168,0.119626905
,,,23.5,2.051187,8.007862,427.79349,0.12011793
,,,23.6,2.059687,8.04069,427.278927,0.12061035
,,,23.7,2.068187,8.073489,426.788974,0.121102335
,,,23.8,2.076687,8.106173,426.371567,0.121592595
,,,23.9,2.085187,8.138896,425.712126,0.12208344
,,,24,2.093625,8.171621,424.92375,0.122574315
,,,24.1,2.102187,8.204325,424.248366,0.123064875
,,,24.2,2.110687,8.236894,423.584003,0.12355341
,,,24.3,2.11925,8.26947,423.064197,0.12404205
,,,24.4,2.12775,8.301999,422.543856,0.124529985
,,,24.5,2.13625,8.334599,421.960385,0.125018985
,,,24.6,2.144812,8.367439,421.247337,0.125511585
,,,24.7,2.153375,8.400316,420.460031,0.12600474
,,,24.8,2.161937,8.433102,419.605529,0.12649653
,,,24.9,2.1705,8.465678,418.878464,0.12698517
,,,25,2.179062,8.49836,418.269206,0.1274754
,,,25.1,2.187562,8.531147,417.813386,0.127967205
,,,25.2,2.196125,8.563934,417.10205,0.12845901
,,,25.3,2.204625,8.596737,416.47717,0.128951055
,,,25.4,2.213125,8.629578,415.834528,0.12944367
,,,25.5,2.221687,8.662374,415.133143,0.12993561
,,,25.6,2.230187,8.695207,414.308173,0.130428105
,,,25.7,2.23875,8.728031,413.403381,0.130920465
,,,25.8,2.24725,8.760709,412.35339,0.131410635
,,,25.9,2.255812,8.793288,411.411255,0.13189932
,,,26,2.264375,8.825872,410.402673,0.13238808
,,,26.1,2.272875,8.858611,409.474341,0.132879165
,,,26.2,2.281437,8.891259,408.469397,0.133368885
,,,26.3,2.29,8.923936,407.413307,0.13385904
,,,26.4,2.298562,8.95658,406.366205,0.1343487
,,,26.5,2.307125,8.989287,405.295777,0.134839305
,,,26.6,2.315625,9.022002,404.22353,0.13533003
,,,26.7,2.324125,9.054781,403.06258,0.135821715
,,,26.8,2.332625,9.087458,401.612944,0.13631187
,,,26.9,2.341187,9.120031,400.228043,0.136800465
,,,27,2.34975,9.15259,398.864328,0.13728885
,,,27.1,2.35825,9.185234,397.470225,0.13777851
,,,27.2,2.366812,9.217961,395.915087,0.138269415
,,,27.3,2.375312,9.250849,394.341759,0.138762735
,,,27.4,2.383875,9.283669,392.682831,0.139255035
,,,27.5,2.392375,9.316508,391.03257,0.13974762
,,,27.6,2.400875,9.349245,389.39333,0.140238675
,,,27.7,2.409437,9.381919,387.38066,0.140728785
,,,27.8,2.418,9.414617,384.918911,0.141219255
,,,27.9,2.426562,9.447404,382.56245,0.14171106
,,,28,2.435062,9.480219,380.105944,0.142203285
,,,28.1,2.443625,9.513234,377.523606,0.14269851
,,,28.2,2.452125,9.546375,374.574793,0.143195625
,,,28.3,2.460624,9.579445,371.176473,0.143691675
,,,28.4,2.469187,9.612344,367.521674,0.14418516
,,,28.5,2.47775,9.645344,363.51966,0.14468016
,,,28.6,2.48625,9.678531,358.835628,0.145177965
,,,28.7,2.494812,9.711642,353.321597,0.14567463
,,,28.8,2.503312,9.744701,346.714882,0.146170515
,,,28.9,2.511812,9.777804,337.422039,0.14666706
,,,29,2.520375,9.811249,322.63496,0.147168735
,,,29.1,2.528937,9.844851,304.794101,0.147672765
,,,29.2,2.5375,9.878429,286.982667,0.148176435
,,,29.3,2.648312,9.911929,160.642952,0.148678935
,,,29.4,2.733937,9.945531,0,0.149182965
